Repository: jmigartua/20250924_paper_chromium_from_tfg

# Comparative Material Properties Explorer (Streamlit)

This repository contains a Streamlit application for comparative analysis of thermo‑optical reference data (e.g., Chromium, Chromium Oxides) against user‑provided experiments. It features robust CSV schema inference (2‑column, grouped/long, wide), **uncertainty visualization**, optional **units normalization**, and **provenance export**.

> **Note**: Another (“Shony”) app may exist in the repo but is not documented here.

---

## Documentation

- **Usage Guide:** [`docs/usage.md`](docs/usage.md)  
- **Data Conventions:** [`docs/data-conventions.md`](docs/data-conventions.md)  
- **FAQ:** [`docs/faq.md`](docs/faq.md)

---

## Quick start

```bash
python -m pip install --upgrade pip
python -m pip install streamlit pandas plotly
streamlit run app_01_data_import.py
```

Place reference CSVs in `data/` following:
```
<Material>_<Property>[_<Subgroup>].csv
```
e.g., `Chromium_Normal_Total_Emittance.csv`.

---

## Features

- Pickle‑safe caching (`st.cache_data`).
- Strict underscore‑aware filename parsing.
- Upload ingestion for **2‑column**, **grouped/long**, and **wide** tables.
- **Uncertainties**: symmetric and asymmetric error bars.
- **Units normalization**: °C→K, nm→µm, cm⁻¹→µm, percent→fraction (optional).
- Interactive overlays (Plotly) and CSV export of selected reference curves.
- **Provenance export** (JSON): environment, selections, unit settings, parsing summary.

---

## Citation

Please cite the repository (optionally with DOI) and your data sources (e.g., Touloukian handbooks). For reproducibility, record app version (git SHA), reference CSV filenames, and upload filenames/timestamps.

---

## References

1) Touloukian, Y.S. et al. *Thermophysical Properties of Matter* (IFI/Plenum, 1970–1998).  
2) Streamlit — Caching API (`st.cache_data`).  
3) Plotly Graph Objects — Scatter and error bars.

File: data/ChromiumOxides_Normal_Spectral_Reflectance.csv
Curve,λ (μm),Reflectance
Curve 1 (T=298K),0.23,0.09
Curve 1 (T=298K),0.259,0.08
Curve 1 (T=298K),0.278,0.088
Curve 1 (T=298K),0.326,0.08
Curve 1 (T=298K),0.35,0.08
Curve 1 (T=298K),0.421,0.067
Curve 1 (T=298K),0.649,0.064
Curve 1 (T=298K),0.85,0.07
Curve 1 (T=298K),1.15,0.065
Curve 1 (T=298K),1.65,0.065
Curve 1 (T=298K),1.97,0.068
Curve 1 (T=298K),2.35,0.072
Curve 1 (T=298K),2.65,0.075
Curve 2 (T~298K),0.23,0.081
Curve 2 (T~298K),0.28,0.058
Curve 2 (T~298K),0.374,0.081
Curve 2 (T~298K),0.579,0.112
Curve 2 (T~298K),0.748,0.3
Curve 2 (T~298K),0.828,0.496
Curve 2 (T~298K),1.35,0.458
Curve 2 (T~298K),1.99,0.467
Curve 2 (T~298K),2.65,0.489
Curve 3* (T~298K),0.23,0.081
Curve 3* (T~298K),0.28,0.059
Curve 3* (T~298K),0.381,0.072
Curve 3* (T~298K),0.481,0.1
Curve 3* (T~298K),0.598,0.122
Curve 3* (T~298K),0.805,0.477
Curve 3* (T~298K),1.08,0.461
Curve 3* (T~298K),1.65,0.44
Curve 3* (T~298K),2.27,0.459
Curve 3* (T~298K),2.65,0.473
Curve 4 (T~298K),0.23,0.07
Curve 4 (T~298K),0.28,0.045
Curve 4 (T~298K),0.377,0.067
Curve 4 (T~298K),0.484,0.145
Curve 4 (T~298K),0.674,0.201
Curve 4 (T~298K),0.808,0.469
Curve 4 (T~298K),1.05,0.451
Curve 4 (T~298K),1.45,0.428
Curve 4 (T~298K),2.05,0.444
Curve 4 (T~298K),2.65,0.464
Curve 5 (T~298K),0.23,0.094
Curve 5 (T~298K),0.291,0.101
Curve 5 (T~298K),0.383,0.082
Curve 5 (T~298K),0.56,0.094
Curve 5 (T~298K),0.739,0.173
Curve 5 (T~298K),0.966,0.668
Curve 5 (T~298K),1.16,0.814
Curve 5 (T~298K),1.34,0.815
Curve 5 (T~298K),1.82,0.717
Curve 5 (T~298K),2.27,0.579
Curve 5 (T~298K),2.65,0.337
Curve 6* (T~298K),0.23,0.092
Curve 6* (T~298K),0.299,0.098
Curve 6* (T~298K),0.368,0.077
Curve 6* (T~298K),0.57,0.095
Curve 6* (T~298K),0.772,0.209
Curve 6* (T~298K),0.985,0.668
Curve 6* (T~298K),1.19,0.804
Curve 6* (T~298K),1.38,0.778
Curve 6* (T~298K),1.8,0.699
Curve 6* (T~298K),2.09,0.596
Curve 6* (T~298K),2.44,0.4
Curve 6* (T~298K),2.65,0.283
Curve 7 (T~298K),0.23,0.09
Curve 7 (T~298K),0.309,0.093
Curve 7 (T~298K),0.415,0.104
Curve 7 (T~298K),0.537,0.09
Curve 7 (T~298K),0.753,0.18
Curve 7 (T~298K),0.991,0.599
Curve 7 (T~298K),1.19,0.661
Curve 7 (T~298K),1.37,0.638
Curve 7 (T~298K),1.51,0.615
Curve 7 (T~298K),1.84,0.573
Curve 7 (T~298K),2.11,0.517
Curve 7 (T~298K),2.4,0.399
Curve 7 (T~298K),2.65,0.266

File: data/Chromium_Angular_Spectral_Reflectance.csv
Curve,λ (μm),Reflectance
Curve 1 (T=298K),0.55,0.55
Curve 1 (T=298K),1.17,0.575
Curve 1 (T=298K),1.55,0.605
Curve 1 (T=298K),2.05,0.623
Curve 1 (T=298K),2.45,0.65
Curve 1 (T=298K),3.05,0.7
Curve 1 (T=298K),4.05,0.765
Curve 1 (T=298K),4.8,0.795
Curve 1 (T=298K),5.45,0.825
Curve 1 (T=298K),6.1,0.855
Curve 1 (T=298K),6.6,0.86
Curve 1 (T=298K),7.1,0.87
Curve 1 (T=298K),7.5,0.875
Curve 1 (T=298K),8.1,0.885
Curve 1 (T=298K),8.45,0.9
Curve 1 (T=298K),8.8,0.903
Curve 1 (T=298K),9.4,0.92

File: data/Chromium_Normal_Spectral_Reflectance.csv
Curve,λ (μm),Reflectance
Curve 1 (T=298K),0.1347,0.14
Curve 1 (T=298K),0.1438,0.16
Curve 1 (T=298K),0.157,0.19
Curve 1 (T=298K),0.164,0.22
Curve 1 (T=298K),0.1757,0.27
Curve 1 (T=298K),0.1901,0.32
Curve 1 (T=298K),0.2026,0.37
Curve 2 (T=298K),0.3,0.485
Curve 2 (T=298K),0.4,0.57
Curve 2 (T=298K),0.5,0.589
Curve 2 (T=298K),0.6,0.57
Curve 2 (T=298K),0.7,0.565
Curve 2 (T=298K),0.8,0.577
Curve 2 (T=298K),0.9,0.587
Curve 2 (T=298K),1.0,0.572
Curve 2 (T=298K),1.1,0.58
Curve 2 (T=298K),1.2,0.6
Curve 2 (T=298K),1.3,0.633
Curve 2 (T=298K),1.4,0.672
Curve 2 (T=298K),1.5,0.681
Curve 2 (T=298K),1.6,0.681
Curve 2 (T=298K),1.7,0.673
Curve 2 (T=298K),1.8,0.674
Curve 2 (T=298K),1.9,0.7
Curve 2 (T=298K),2.0,0.73
Curve 2 (T=298K),2.1,0.764
Curve 2 (T=298K),2.2,0.79
Curve 2 (T=298K),2.3,0.826
Curve 2 (T=298K),2.4,0.845
Curve 2 (T=298K),2.5,0.89
Curve 2 (T=298K),2.6,0.927
Curve 2 (T=298K),2.7,0.905
Curve 3 (T=298K),2.0,0.78
Curve 3 (T=298K),2.73,0.844
Curve 3 (T=298K),4.07,0.902
Curve 3 (T=298K),6.41,0.943
Curve 3 (T=298K),8.5,0.942
Curve 3 (T=298K),10.87,0.95
Curve 3 (T=298K),12.51,0.949
Curve 3 (T=298K),14.18,0.946
Curve 3 (T=298K),17.6,0.946
Curve 3 (T=298K),21.94,0.948
Curve 3 (T=298K),25.99,0.953
Curve 4 (T=298K),2.0,0.728
Curve 4 (T=298K),2.61,0.788
Curve 4 (T=298K),3.89,0.849
Curve 4 (T=298K),5.31,0.881
Curve 4 (T=298K),7.49,0.9
Curve 4 (T=298K),9.31,0.904
Curve 4 (T=298K),11.33,0.906
Curve 4 (T=298K),13.49,0.915
Curve 4 (T=298K),15.57,0.921
Curve 4 (T=298K),18.79,0.923
Curve 4 (T=298K),21.53,0.93
Curve 4 (T=298K),23.57,0.925
Curve 4 (T=298K),26.0,0.909
Curve 5 (T=77K),2.0,0.727
Curve 5 (T=77K),3.89,0.864
Curve 5 (T=77K),5.98,0.906
Curve 5 (T=77K),7.99,0.913
Curve 5 (T=77K),9.94,0.903
Curve 5 (T=77K),11.99,0.901
Curve 5 (T=77K),13.98,0.922
Curve 5 (T=77K),16.02,0.922
Curve 5 (T=77K),18.02,0.925
Curve 5 (T=77K),20.05,0.924
Curve 5 (T=77K),21.9,0.93
Curve 5 (T=77K),23.98,0.913
Curve 5 (T=77K),26.0,0.909
Curve 6* (T=298K),2.5,0.709
Curve 6* (T=298K),3.0,0.778
Curve 6* (T=298K),4.0,0.848
Curve 6* (T=298K),5.0,0.879
Curve 6* (T=298K),6.0,0.89
Curve 6* (T=298K),6.4,0.9
Curve 6* (T=298K),7.0,0.915
Curve 6* (T=298K),8.0,0.927
Curve 6* (T=298K),9.0,0.938
Curve 6* (T=298K),10.0,0.946
Curve 6* (T=298K),11.0,0.955
Curve 6* (T=298K),12.0,0.96
Curve 6* (T=298K),13.0,0.964
Curve 6* (T=298K),14.0,0.969
Curve 6* (T=298K),15.0,0.972
Curve 6* (T=298K),20.0,0.975
Curve 6* (T=298K),25.0,0.976
Curve 6* (T=298K),30.0,0.977
